Repository: harikang/manufacture_agent

# 🏭 다이캐스팅 품질 예측 AI 시스템

AWS 기반의 다이캐스팅 공정 품질 예측 및 분석 시스템입니다.

## 📋 프로젝트 개요

제조 현장의 다이캐스팅 공정 데이터를 실시간으로 분석하여:
- **품질 예측**: ML 모델 기반 양품/불량 예측
- **원인 분석**: Feature Importance 기반 불량 원인 파악
- **지식 검색**: RAG 기반 공정 지식 검색 (SOP, 트러블슈팅 등)

## 🏗️ 시스템 아키텍처

```
┌─────────────────────────────────────────────────────────────────┐
│                        CloudFront                                │
│                    (Static Website + API)                        │
└─────────────────────────────────────────────────────────────────┘
                              │
        ┌─────────────────────┼─────────────────────┐
        ▼                     ▼                     ▼
┌───────────────┐    ┌───────────────┐    ┌───────────────┐
│      S3       │    │      ALB      │    │  API Gateway  │
│  (Frontend)   │    │               │    │  (Fallback)   │
└───────────────┘    └───────────────┘    └───────────────┘
                              │
                              ▼
                     ┌───────────────┐
                     │     ECS       │
                     │ Backend Agent │
                     │  (FastAPI)    │
                     └───────────────┘
                              │
        ┌─────────────────────┼─────────────────────┐
        ▼                     ▼                     ▼
┌───────────────┐    ┌───────────────┐    ┌───────────────┐
│  Lambda T1    │    │  Lambda T2    │    │  Lambda T3    │
│ 품질 예측     │    │ Feature 분석  │    │ RAG 검색      │
│ (Autoencoder  │    │ (Gradient     │    │ (Bedrock KB   │
│  + GB Model)  │    │  Boosting)    │    │  + Claude)    │
└───────────────┘    └───────────────┘    └───────────────┘
        │                     │                     │
        ▼                     ▼                     ▼
┌───────────────┐    ┌───────────────┐    ┌───────────────┐
│      S3       │    │      S3       │    │   Bedrock     │
│   (Models)    │    │   (Models)    │    │ Knowledge Base│
└───────────────┘    └───────────────┘    │ + S3 Vectors  │
                                          └───────────────┘
```

## 📁 프로젝트 구조

```
├── appservice/                 # Lambda 함수 코드
│   ├── lambda_t0_ingest.py    # KB 인제스트
│   ├── lambda_t1_predict.py   # 품질 예측
│   ├── lambda_t2_importance.py # Feature Importance
│   └── lambda_t3_rag.py       # RAG 검색
├── backend_agent.py           # ECS Backend Agent (FastAPI)
├── config/                    # 설정 파일
├── docker/                    # Dockerfile들
├── docs/                      # 문서
├── frontend/                  # 프론트엔드 (HTML/CSS/JS)
├── knowledge_base_docs/       # Knowledge Base 문서
├── modeloptim/               # ML 모델 학습/최적화 코드
├── scripts/                  # 배포 스크립트
└── tests/                    # 테스트 코드
```

## 🛠️ 기술 스택

### Backend
- **FastAPI**: Backend Agent API 서버
- **AWS Lambda**: 서버리스 함수 (품질 예측, 분석, RAG)
- **Amazon Bedrock**: Claude Sonnet 4.5 (Tool Use, RAG)
- **Amazon ECS Fargate**: 컨테이너 오케스트레이션

### ML/AI
- **PyTorch**: Autoencoder 모델
- **Scikit-learn**: Gradient Boosting, StandardScaler
- **Amazon Bedrock Knowledge Bases**: RAG 검색
- **S3 Vectors**: 벡터 저장소

### Frontend
- **HTML/CSS/JS**: 정적 웹사이트
- **SSE (Server-Sent Events)**: 실시간 스트리밍

### Infrastructure
- **CloudFront**: CDN + API 프록시
- **ALB**: 로드 밸런서
- **S3**: 정적 호스팅 + 모델 저장
- **API Gateway**: Lambda 직접 호출 (Fallback)

## 🚀 배포 가이드

### 사전 요구사항
- AWS CLI 설정
- Docker 설치
- Python 3.11+

### 환경 변수 설정

```bash

# config/config.env.example을 복사하여 실제 값 입력
cp config/config.env.example config/config.env
```

### Lambda 배포

```bash

# Lambda T1 (품질 예측)
./scripts/deploy/deploy_lambda_t1.sh

# Lambda T2 (Feature Importance)
./scripts/deploy/deploy_lambda_t2.sh

# Lambda T3 (RAG)
./scripts/deploy/deploy_lambda_t3.sh
```

### ECS 배포

```bash

# Backend Agent 이미지 빌드 및 푸시
./scripts/deploy/deploy_backend_agent.sh
```

### 프론트엔드 배포

```bash

# S3에 정적 파일 업로드
./scripts/deploy/deploy_frontend.sh
```

## 📊 ML 모델

### Autoencoder
- 30개 공정 변수 → 12차원 Latent Space
- 차원 축소 및 특징 추출

### Gradient Boosting
- Latent Features 기반 품질 예측
- Feature Importance 분석

### 모델 성능
- Accuracy: 95.2%
- F1-Score: 0.94
- AUC-ROC: 0.97

## 📖 문서

- [시스템 아키텍처](docs/ARCHITECTURE_V2.md)
- [AWS 배포 가이드](docs/AWS_DEPLOYMENT_GUIDE.md)
- [Lambda 배포 가이드](docs/LAMBDA_DEPLOYMENT_GUIDE.md)
- [프론트엔드 문서](docs/FRONTEND_DOCUMENTATION.md)
- [ML 개발 흐름](docs/ML_DEVELOPMENT_FLOW.md)
- [Ablation Study](docs/ABLATION_STUDY.md)

## 💰 예상 비용 (월간, 100명 기준)

| 서비스 | 비용 |
|--------|------|
| Lambda | ~$5 |
| ECS Fargate | ~$15 |
| Bedrock Claude | ~$165 |
| S3 + CloudFront | ~$3 |
| ALB | ~$20 |
| Bedrock KB + S3 Vectors | ~$50 |
| **총계** | **~$261/월** |

## 📝 라이선스

MIT License

File: knowledge_base_docs/equipment/diecasting_machine_specs.md
# 다이캐스팅 장비 사양서

## 1. 다이캐스팅 머신 (Cold Chamber)

### 기본 사양
| 항목 | 사양 | 단위 |
|------|------|------|
| 형체력 | 650 | ton |
| 사출력 | 85 | ton |
| 플래튼 크기 | 1200 x 1200 | mm |
| 타이바 간격 | 760 x 760 | mm |
| 최대 금형 두께 | 800 | mm |
| 최소 금형 두께 | 350 | mm |

### 사출 시스템
- 사출 실린더 직경: 80-120mm (교체 가능)
- 최대 사출 속도: 8 m/s
- 사출 스트로크: 650mm
- 비스킷 두께: 20-50mm

### 유압 시스템
- 시스템 압력: 16 MPa
- 펌프 용량: 200 L/min
- 오일 탱크 용량: 800 L
- 오일 종류: ISO VG 46

## 2. 용해로 (Melting Furnace)

### 사양
| 항목 | 사양 | 단위 |
|------|------|------|
| 용량 | 500 | kg |
| 최대 온도 | 750 | °C |
| 가열 방식 | 전기 저항 | - |
| 전력 소비 | 75 | kW |
| 온도 정밀도 | ±5 | °C |

### 권장 운전 조건
- 알루미늄 합금 용탕 온도: 650-700°C
- 보온 온도: 660-680°C
- 탈가스 주기: 4시간마다

## 3. 금형 온도 조절기 (Mold Temperature Controller)

### 사양
- 가열 용량: 12 kW
- 냉각 용량: 24 kW
- 온도 범위: 30-200°C
- 온도 정밀도: ±2°C
- 펌프 유량: 50 L/min

### 권장 금형 온도
| 부위 | 온도 범위 | 비고 |
|------|-----------|------|
| 고정측 | 180-220°C | 게이트 근처 |
| 가동측 | 150-180°C | 제품부 |
| 슬리브 | 200-250°C | 용탕 접촉부 |

## 4. 스프레이 시스템

### 사양
- 노즐 수: 12개
- 스프레이 압력: 0.3-0.5 MPa
- 이형제 희석비: 1:80 ~ 1:120
- 스프레이 시간: 3-8초

## 5. 취출 로봇

### 사양
- 가반 하중: 20 kg
- 리치: 1800 mm
- 반복 정밀도: ±0.1 mm
- 축 수: 6축

## 6. 정기 점검 항목

### 일일 점검
- [ ] 유압 오일 레벨 확인
- [ ] 냉각수 온도 및 유량 확인
- [ ] 이형제 농도 확인
- [ ] 안전장치 작동 확인

### 주간 점검
- [ ] 유압 필터 상태 확인
- [ ] 타이바 윤활 상태
- [ ] 금형 냉각 채널 청소
- [ ] 센서 교정 상태 확인

### 월간 점검
- [ ] 유압 오일 분석
- [ ] 플런저 팁 마모 상태
- [ ] 슬리브 내경 측정
- [ ] 전기 배선 점검
